Repository: fusepool/patents-reengineering

# MAREC to RDF

XSLT 2.0 templates to transform MAREC XML to RDF/XML.

## What can it do?
Currently it does two types of transformations: patents and classifications. The patents are based on the MAREC standard which is a superset of the patents from EP, US, JP, WO offices. The classifications are based on ECLA (and soon to be on CPC).

From patents, it transforms bibliogrpahic-data, publication and application references, priority-claims, technical-data (classifications), parties (applicants, inventors, assignees), claims.

## What is inside?

It comes with scripts and sample data. Tested with `saxonb-xslt` tool for Debian from command-line.

### Scripts
The `scripts/` directory contains XSLT 2.0 templates and a simple Bash script to test it on provided sample data.

### Data
There is some sample data under `data/`.

## How-to
Either use the provided Bash script for sample data, or take `marec.xsl`, `common.xsl` to your application. Run marec.xsl (it imports `common.xsl`). Same goes for `ecla.xsl`.

File: data/marec/WO/001978/00/00/01/WO-1978000001-A1.xml (part 1 of 2)
<?xml version="1.0" encoding="UTF-8"?><!DOCTYPE patent-document
  PUBLIC "-//MXW//DTD patent-document XML//EN" "http://www.ir-facility.org/dtds/patents/v1.4/patent-document.dtd"><patent-document ucid="WO-1978000001-A1" country="WO" doc-number="1978000001" kind="A1" lang="EN" family-id="27125127" status="new" date-produced="20090507" date="19781019"><bibliographic-data><publication-reference ucid="WO-1978000001-A1" status="new" fvid="77750856"><document-id status="new" format="original"><country>WO</country><doc-number>1978000001</doc-number><kind>A1</kind><date>19781019</date></document-id></publication-reference><application-reference ucid="US-7800002-W" status="new" is-representative="NO"><document-id status="new" format="epo"><country>US</country><doc-number>7800002</doc-number><kind>W</kind><date>19780601</date></document-id></application-reference><priority-claims status="new"><priority-claim ucid="US-82772577-A" status="new"><document-id status="new" format="epo"><country>US</country><doc-number>82772577</doc-number><kind>A</kind><date>19770825</date></document-id></priority-claim><priority-claim ucid="US-89418878-A" status="new"><document-id status="new" format="epo"><country>US</country><doc-number>89418878</doc-number><kind>A</kind><date>19780406</date></document-id></priority-claim></priority-claims><technical-data status="new"><classification-ipc status="new"><edition>2</edition><main-classification>C03B  19/00</main-classification><further-classification>C03C   3/00</further-classification><further-classification>C03C  11/00</further-classification></classification-ipc><classifications-ipcr><classification-ipcr status="new">B01D  17/02        20060101A I20051008RMEP        </classification-ipcr><classification-ipcr status="new">B01D  17/02        20060101C I20051008RMEP        </classification-ipcr><classification-ipcr status="new">B01D  39/20        20060101A I20051008RMEP        </classification-ipcr><classification-ipcr status="new">B01D  39/20        20060101C I20051008RMEP        </classification-ipcr><classification-ipcr status="new">B01J  20/28        20060101A I20051008RMEP        </classification-ipcr><classification-ipcr status="new">B01J  20/28        20060101C I20051008RMEP        </classification-ipcr><classification-ipcr status="new">B01J  35/00        20060101C I20051008RMEP        </classification-ipcr><classification-ipcr status="new">B01J  35/06        20060101A I20051008RMEP        </classification-ipcr><classification-ipcr status="new">B01J  37/00        20060101C I20051008RMEP        </classification-ipcr><classification-ipcr status="new">B01J  37/02        20060101A I20051008RMEP        </classification-ipcr><classification-ipcr status="new">C02F   1/68        20060101A I20051008RMEP        </classification-ipcr><classification-ipcr status="new">C02F   1/68        20060101C I20051008RMEP        </classification-ipcr><classification-ipcr status="new">C03B  19/12        20060101A I20051008RMEP        </classification-ipcr><classification-ipcr status="new">C03B  19/12        20060101C I20051008RMEP        </classification-ipcr><classification-ipcr status="new">C03B  37/016       20060101A I20051008RMEP        </classification-ipcr><classification-ipcr status="new">C03B  37/016       20060101C I20051008RMEP        </classification-ipcr><classification-ipcr status="new">C03C   3/00        20060101A I20051008RMEP        </classification-ipcr><classification-ipcr status="new">C03C   3/00        20060101C I20051008RMEP        </classification-ipcr><classification-ipcr status="new">C03C  11/00        20060101A I20051008RMEP        </classification-ipcr><classification-ipcr status="new">C03C  11/00        20060101C I20051008RMEP        </classification-ipcr><classification-ipcr status="new">C03C  13/00        20060101C I20051008RMEP        </classification-ipcr><classification-ipcr status="new">C03C  13/04        20060101A I20051008RMEP        </classification-ipcr><classification-ipcr status="new">C03C  23/00        20060101A I20051008RMEP        </classification-ipcr><classification-ipcr status="new">C03C  23/00        20060101C I20051008RMEP        </classification-ipcr><classification-ipcr status="new">C08J   5/20        20060101C I20051008RMEP        </classification-ipcr><classification-ipcr status="new">C08J   5/22        20060101A I20051008RMEP        </classification-ipcr><classification-ipcr status="new">C12H   1/00        20060101C I20051008RMEP        </classification-ipcr><classification-ipcr status="new">C12H   1/044       20060101A I20051008RMEP        </classification-ipcr><classification-ipcr status="new">G21F   9/12        20060101A I20051008RMEP        </classification-ipcr><classification-ipcr status="new">G21F   9/12        20060101C I20051008RMEP        </classification-ipcr></classifications-ipcr><classification-ecla status="new"><classification-symbol scheme="EC">B01D  13/04H</classification-symbol><classification-symbol scheme="EC">B01D  17/02B</classification-symbol><classification-symbol scheme="EC">B01D  39/20B</classification-symbol><classification-symbol scheme="EC">B01J  20/28</classification-symbol><classification-symbol scheme="EC">B01J  35/06B</classification-symbol><classification-symbol scheme="EC">B01J  37/02C</classification-symbol><classification-symbol scheme="EC">C02F   1/68C</classification-symbol><classification-symbol scheme="EC">C03B  19/12</classification-symbol><classification-symbol scheme="EC">C03B  37/016</classification-symbol><classification-symbol scheme="EC">C03C  11/00</classification-symbol><classification-symbol scheme="EC">C03C  13/04</classification-symbol><classification-symbol scheme="EC">C03C  23/00S</classification-symbol><classification-symbol scheme="EC">C03C   3/00</classification-symbol><classification-symbol scheme="EC">C08J   5/22</classification-symbol><classification-symbol scheme="EC">C12H   1/04B</classification-symbol><classification-symbol scheme="EC">G21F   9/12</classification-symbol></classification-ecla><invention-title load-source="docdb" status="new" lang="EN">LOW TEMPERATURE SYNTHESIS OF VITREOUS BODIES AND THEIR INTERMEDIATES</invention-title><citations><patent-citations><patcit ucid="US-3560400-A" status="new"><document-id status="new" format="epo"><country>US</country><doc-number>3560400</doc-number><kind>A</kind></document-id><sources><source category="A" name="SEA" created-by-npl="N"/></sources></patcit><patcit ucid="US-3597252-A" status="new"><document-id status="new" format="epo"><country>US</country><doc-number>3597252</doc-number><kind>A</kind></document-id><sources><source category="A" name="SEA" created-by-npl="N"/></sources></patcit><patcit ucid="US-3699050-A" status="new"><document-id status="new" format="epo"><country>US</country><doc-number>3699050</doc-number><kind>A</kind></document-id><sources><source category="A" name="SEA" created-by-npl="N"/></sources></patcit></patent-citations></citations></technical-data><parties><applicants><applicant status="new" format="epo"><addressbook><name>SAMANTA M</name><address><country>US</country></address></addressbook></applicant><applicant status="new" format="intermediate"><addressbook><name>SAMANTA M</name></addressbook></applicant></applicants><inventors><inventor status="new" format="epo"><addressbook><name>SAMANTA M</name><address><country>US</country></address></addressbook></inventor><inventor status="new" format="intermediate"><addressbook><name>SAMANTA M</name></addressbook></inventor></inventors></parties></bibliographic-data><abstract load-source="docdb" source="national office" status="new" lang="EN"><p>A method of making glass of high purity and in virtually unlimited shapes via solution deposition on a porous self-supporting body by reaction between a first solution and a second solution; an a product made thereby. The rust solution containing at least one basic glass forming solute is confined within a porous container, the walls of which are substantially impermeable to the basic solute. The second solution containing at least one acidic solute is diffused into the porous container through its walls which are substantially permeable to the said acidic solute. The reaction between the rust solution and the second solution takes place within the porous container leading to the deposition of a self-supporting porous body on the inside walls of the container. The porous body which is crystalline, vitreous or intermediate between the two, is purified by leaching and/or washing, dried and thermally consolidated, to a transparent non-porous glass.</p></abstract><description load-source="pctxml" status="new" lang="EN"><!-- EPO <DP n="3"/>--><p num="p0001"> LOW TEMPERATURE SYNTHESIS OF VITREOUS BODIES AND THEIR INTERMEDIATES</p><p num="p0002">FIELD OF THE INVENTION</p><p num="p0003">This invention relates to a novel method for making a vitreous body and its intermediates. More particularly, the method relates to a low temperature production of a vitreous body via synthesis of a self-supporting body by solution deposition.</p> <p num="p0004">DESCRIPTION OF THE PRIOR ART</p><p num="p0005">In recent years, the most commonly employed commercial process for the manufacture of glass is the direct melting process. This process is somewhat tedious and has not been very successful in the melting of easily devitrifiable and high refrac¬ tory glass. Many of the latest technological advances demand glass to be in a state of high purity which is seldom met in a direct process. Operational cost of the direct process is energy-sensitive and recurring energy crises continue to have significant impact on glass making operations. Consequently, a method for preparing glass at low cost, in a state of high purity and in relatively unlimited composition is needed.</p><p num="p0006">A number of indirect processes, namely, anodization, shockwave treatment, and neutron bombardment, have been proposed, but their use has never been realized on a large scale. These processes severely limit the operational flexibility and in most cases, the production cost is higher than for the direct process.</p><p num="p0007">In U.S. Patents 2,480,672, 2,106,744 and 3,785,793, for example, a process is disclosed wherein the silica content of an easily meltable alkali-borosilicate glass is enriched by phase 
<!-- EPO <DP n="4"/>-->
separation and leaching. The porous glass which is obtained as an intermediate product is thermally consolidated at elevated tempera¬ ture. Although the process is comparatively inexpensive, it suffers from the limitation with respect to choice and regulation of glass-forming compounds. Choice and regulation of modifying compounds can, however, be achieved via a doping operation in the pores of porous glass. Physical doping operations are dis¬ closed, for example, in U.S. Patents 2,336,227, 3,232,782, 3,938,974 and in the Ph.D. Thesis of M. Samanta, "Molecular Engineering of Silica-Rich Glasses Produced by Phase Separation," Catholic University of America, 1975. A chemical doping process is disclosed in a pending U.S. patent application, Serial No. 832,230 filed September 12, 1977 by M. Samanta.</p><p num="p0008">High purity glass has been prepared by a vapor deposi- tion process as described, for example, in U.S. Patents 2, 326,059, 3,884,550 and 4,062,665 among many others. In such a process vitreous silica is deposited in the form of a self-supporting porous body singly or in combination with a dopant. This process is expensive and the shape of bodies obtainable from such a process is limited.</p> <p num="p0009">Polymerization processes have been tried for glass making with limited success. Two distinct lines of approach have been attempted. First is the concentration of a colloidal solu¬ tion under controlled conditions as described, for example in U.S. Patents 2,886,404 and 3,535,890. Second is the interaction in solution between a silicon compound and a polymerizing agent therefor, as described, for example in U.S. Patents 3,678,144, 3,827,893, and 4,059,658. The main difficulty in both lines of approach is the large shrinkage accompanying the process which makes the glass susceptible to breakage and which presents a poten¬ tial problem in the design of molds. 
<!-- EPO <DP n="5"/>-->
 SUMMARY OF THE INVENTION</p> <p num="p0010">In the process of the present invention, first and second solutions separated by a permeable barrier are provided. The first solution contains at least one basic or alkaline glass forming solute and the second solution contains at least one acidic solute with the permeable barrier being substantially permeable to the acidic solute but substantially impermeable to the basic solute. When the first solution and the second solution are originally at suitable concentrations, passage of the second solution through the barrier occurs and a chemical combination takes place resulting in the deposition of a porous self-supporting body on the side of the barrier in contact with the first solution. The porous body can be purified, dried and thermally consolidated to a non-porous glass.</p> <p num="p0011">DETAILED DESCRIPTION OF THE INVENTION</p><p num="p0012">The present invention facilitates an economical mass production of vitreous bodies in a state of high purity and in virtually unlimited shapes. According to this invention, a porous self-supporting body deposits on a substrate, when a first solu- tion containing a suitable concentration of at least one basic glass forming solute is allowed to react, on the substrate with a second solution containing a suitable concentration of at least one acidic solute. When the concentration of the acidic solute in the second solution falls outside of the range of suitable concentrations, amorphous or crystalline particles result with no interconnectivity. The broadness of the range of appropriate con¬ centrations depends on the particular type of reaction and can be determined experimentally by trial and error. The first solution and the second solution are separated by a permeable barrier the walls of which act as a substrate for deposition of a porous self-supporting body. The second solution is diffused through the 
<!-- EPO <DP n="6"/>-->
through the barrier which is substantially permeable to the acidic solute but substantially impermeable to the basic glass forming solute. This assures a reaction between the first solution and the second solution on the barrier to deposit a porous self supporting body.</p><p num="p0013">The nature and composition of the solutions which are useful for glass formation are shown in Table 1 (first solution) and Table 2 (second solution) . The solutions may be binary (containing one solute) or multicomponent (containing more than one solute) . The solvents useful for the purpose of making a solution may be water, hydrocarbons such as benzene, alcohols such as methanol, ketones such as acetone, ethers such as diethyl ether, carboxylic acids such as acetic acid and mixtures thereof.</p><p num="p0014">TABLE 1</p><p num="p0015">First Solution</p><p num="p0016">All solutions contain moderately high to very high concentrations of the basic glass forming solute. The solutions may be true solutions or colloidal solutions. 
<!-- EPO <DP n="7"/>--></p><p num="p0017"><img id="imgf000007_0001" orientation="portrait" wi="121" img-format="tif" img-content="table" file="imgf000007_0001.tif"  inline="no" he="129"/></p><p num="p0018">The solutes exemplified in the above table may be simple solutes or complex solutes. Simple solutes are those which are combinations of two different oxides; complex solutes are those which are combinations of more than two oxides. An example of the simple solute is the silicate Na<sub>2</sub>O,x Si0<sub>2</sub> where x= 2 to 4 available in commercial water glass solution. An example of the complex solute is the silicate or borate,</p><p num="p0019">K<sub>2</sub>O. 2B<sub>2</sub>O<sub>3</sub>. 3SiO<sub>2</sub> which can be made synthetically. A convenient method for making an aqueous solution of a simple solute or comp¬ lex solute is to mix suitable raw materials in desired proportion, fuse the mixture at high temperature and finally treat the fused mass with hot water with or without the use of pressure. 
<!-- EPO <DP n="8"/>-->
Other methods include dissolving amorphous oxide in hot aqueous alkali. In many cases the aqueous solutions of the simple solutes or complex solutes are turbid, presumably due to the homogeneous distribution of some undissolved solute in colloidal dimension. In cases where more than one basic glass forming solute is used complications might arise due to the interaction of two solutes leading to the formation of a gel. As an example, the inter¬ action of sodium silicate and sodium aluminate in aqueous solu¬ tion leads to the formation of a gel. The problem can be avoided by using a low concentration of one solute so that gel is formed in small amounts which can be dispersed throughout the solution in colloidal dimension.</p><p num="p0020">The prefered concentration range of the basic glass forming solute in the first solution should be such that it will be able to provide from 0.10 mole to 40 moles of glass forming oxide from 1 liter of solution. Stronger or weaker concentra¬ tions may also be used to tailor the process to the product desired. In case more than one basic glass forming solute is present or in case the basic glass forming solute is a complex one, the first solution should be able to provide from 0.10 moles to 40 moles of at least one glass forming oxide.</p><p num="p0021">TABLE 2</p><p num="p0022">Second Solution</p><p num="p0023">Most solutions should contain very low to moderately high concentrations of the acidic solute; very high concentrations have been found to be useful in special circumstances. The con¬ centration range of the acidic solute in the second solution depends on the concentration of the first solution and can be ascertained by trial and error. The solution must be a true solution. 
<!-- EPO <DP n="9"/>--></p><p num="p0024"><img id="imgf000009_0001" orientation="portrait" wi="134" img-format="tif"  img-content="table"  file="imgf000009_0001.tif"  inline="yes" he="200"/><!-- EPO <DP n="10"/>-->
Table 2 continued -</p><p num="p0025"><img id="imgf000010_0001" orientation="portrait" wi="139" img-format="tif" img-content="table" file="imgf000010_0001.tif" inline="yes" he="136"/><!-- EPO <DP n="11"/>--></p><p num="p0026">is a rapid initial movement of the second solution into the first solution because of large differences in osmotic pressures between the two solutions. With the progress of reaction, this difference decrease because some of the impermeable component deposits out of the solution. The reaction at any stage can be controlled by using external pressure either on the first solution or on the second solution.</p><p num="p0027">Various additives may be added to the first solution and/or the second solution to have the desired effects. Suitable additives include peptizing agents, protective colloids, coagulating agents, structure modifiers and composition modifiers. Additives may be present in the first solution as dissolved solute or in homogeneous suspension. They increase the viscosity of the solution and offer resistance to the movement of the basic solute which is desirable for producing a self-supporting structure. The additives may co-deposit in the porous body to increase the porosity and pore-size. Additives for the second solution must be present as dissolved solute. They may increase the pH buffering capacity and/or the osmotic pressure of the second solution which is desirable.</p><p num="p0028">The porosity and pore-size of the porous self-supporting body are found to be directly proportional to the concentration of the second solution and inversely proportional to the concentration of. the first solution. Thus, an asymmetric distribution of pore- sizes in the deposited porous body can be achieved merely by pro¬ per manipulation of the concentrations of the solutions at various instants of the process. It has been found that washing the depo¬ sited porous body with water increased the pore diameter and the porosity to a small extent due to the slight dissolution of the porous skeleton by a solution of unreacted basic solute. 
<!-- EPO <DP n="12"/>--><!-- EPO <DP n="13"/>-->
 The thickness of the deposited porous structure is a function of duration of combination. The duration of combination also determines a composition profile within the porous body. A portion of the porous body near the walls of the porous container has more complete deposition than a portion far from the walls. This profile in composition can be destroyed- by leaching with an acid.</p><p num="p0029">It has already been pointed out that depending on the concentration of the first solution, a range of concentrations of the second solution can be used to form a self-supporting porous body. When the actual concentration is high in the range of concentrations, the deposited porous body is predominantly crystalline. When the actual concentration of the second solution is low in the range of concentrations the deposited porous body is predominantly vitreous.</p><p num="p0030">It is possible to develop in the porous body two or more layers having different compositions merely by replacing the first solution and/or second solution with a different composition. This is an example of discontinuous variation of composition in the porous body. A continuous variation of composition in the porous body can be achieved by varying the composition of the first solution and/or the second solution continuously. In making compositionally inhomogeneous porous body, the importance of both first solution and second solution has to be considered since in the deposition process, the glass forming oxide corresponding to the basic glass forming solute is deposited either singly or in combination with an oxide derived from the acidic solute.</p><p num="p0031">The physically bound impurities in the porous self- supporting body can be removed by washing with water at room temperature. The composition profile in the porous body due to non-uniform deposition can be eliminated by leaching. Leaching is done with N/1000 to 3N dilute mineral acid at temperatures 
<!-- EPO <DP n="14"/>-->
varying from 25°C to 100°C.</p><p num="p0032">The porous structure can be doped physically or chemically with a modifier. Physical doping processes are described, for example in U.S. Patents 2,336,227, 2,232,782, and 3,938,974 and in the Ph.D. Thesis of M. Samanta, "Molecular Engineering of Silica-Rich Glasses Produced by Phase Separation", Catholic University of America, 1975. In this process, the porous body is impregnated with a solution of dopant, dried at room temperature to remove most of the solvent, heated to decompose the dopant into an oxide and finally consolidated at high tempera¬ ture to incorporate the oxide. A chemical doping process is disclosed in pending U.S. patent application, Serial No. 832,230 filed September 12, 1977 by M. Samanta. This chemical doping process involves exchange of protons in the porous body with cations in a weak basic medium.</p><p num="p0033">Most of the physically bound water in the undoped or doped porous body can be removed by room temperature drying. Rapid drying introduces tension, particularly at the cut edges of the porous body which then tends to crack. This can be prevented by coating the cut edge with a thin film of polyethylene glycol as described in U.S. Patent 2,861, 351. For a porous structure containing pores of 200 A or lower, controlled drying under a relative humidity of 60-90% is preferable. Capillary forces in this case ar-e very high and too rapid drying causes breakage of the structure.</p><p num="p0034">Chemically bound water in the form of surface hydroxyl groups cannot be removed by room temperature drying. These can be removed by vacuum drying at temperatures below the consolidation temperature of the porous body as described in U.S. Patent 2,505,001 or by chemical methods as described in</p><p num="p0035">U.S. Patents 2,982,053, 3,459,522 and 3,535,890 wherein replace¬ ment of hydroxyl groups in the porous body is done by halogen. 
<!-- EPO <DP n="15"/>-->
An efficient chemical method ϊs&gt; disclosed in U.S. patent application Serial No. 832,231 filed September 12, 1977 by M. Samanta. In this method, the combination of two non-bridging hydroxyl groups in the porous body to form a single bridging oxide group is sought to be achieved in the presence of an acid anhydride.</p><p num="p0036">The doped or undoped porous structure, after removal of most of the physically bound water by room temperature drying for 2 days is heated at the rate of 100°C per hour. It is then kept at about 600° for 2 hours and chemically bound water is removed by appropriate treatment. The temperature is raised again at the rate of 100°C per hour until the porous body is consolidated to a non-porous vitreous body. For a crystalline porous body, the consolidation temperature is close to the liquidus temperature of the consolidated glass (liquidus temperature is the maximum temperature at which glass coexists with crystal) . For a vitreous porous body the consolidation temperature is close to. the glass transition temperature of the consolidated glass (glass transition temperature is the temperature corresponding to the breakpoint of the specific heat versus temperature curve of a glass) . For a mixed phase porous body, the consolidation temperature lies between the glass transition temperature and the liquidus temperature.</p><p num="p0037">It is found that glass prepared by the process of this invention is extremely pure. Thus, in the deposition of a germania and silica porous body, impurities like Fe, Co, Ni, Cu, Cr preferentially migrate into solution. Glass made from such a porous body is highly transparent to ultraviolet, visible and infrared radiation.</p><p num="p0038">In order to indicate more fully the nature and utility of my invention, the following specific examples are set forth. In all examples, tubular cellulose dialyzer membranes having 
<!-- EPO <DP n="16"/>-->
an average pore diameter of 4.8 nm are used. All concentrations expressed in percentage are gms per 100 ml of solution except where otherwise differently stated. All chemicals are laboratory reagent grade chemicals except for sodium silicate and cesium nitrate.</p><p num="p0039">EXAMPLE 1</p><p num="p0040">In each of the following experiments, a dialyzer tube 4" in length and 0.5" in diameter is closed at one end and then filled with 40°Be aqueous sodium silicate solution (first solution). 40°Be aqueous sodium silicate solution has a composition of 6.5% Na<sub>2</sub>O, 25% SiO<sub>2</sub> and 68.5% H<sub>2</sub>0, all percentages being expressed in gms per 100 gms of the solution. The tube is then closed at the other end. The closed tube which has a length of 2.5" is almost filled with silicate solution and contains very little space filled with air. The tube is completely immersed in a horizontal position in 3000 ml aqueous ammonium chloride solution (second solution) for 24 hours. .Because of the molecular sizes, only ammonium chloride molecules and no sodium silicate molecules can diffuse through the membrane. The results of various experiments are shown in Table 3. The average room temperature recorded during the experiments is 24°C. 
<!-- EPO <DP n="17"/>--></p><p num="p0041">TABLE 3</p><p num="p0042"><img id="imgf000017_0001" orientation="portrait" wi="145" img-format="tif" img-content="table" file="imgf000017_0001.tif" inline="yes" he="190"/><!-- EPO <DP n="18"/>-->
Table 3 continued -</p><p num="p0043"><img id="imgf000018_0001" orientation="portrait" wi="129" img-format="tif" img-content="table" file="imgf000018_0001.tif" inline="yes" he="205"/><!-- EPO <DP n="19"/>-->
Table 3 shows that against a concentration of 40°Be aqueous sodium silicate solution (first solution) concentrations of aqueous ammonium chloride solution (second solution) corres¬ ponding to Experiment Numbers 4, 5, 6, and 7 are suitable for the formation of a porous self-supporting body. Thus, against a concentration of 40°Be aqueous sodium silicate solution (first solution) the range of suitable concentrations is from 0.5% to 5% for aqueous ammonium chloride solution (second solution) . Table 3 also shows that when the actual concen- tration of aqueous ammonium chloride solution is high in the range of concentrations, the deposited porous self-supporting body is predominantly crystalline; when the actual concentra¬ tion of aqueous ammonium chloride solution is low in the range of concentrations, the deposited porous self-supporting body is predominantly vitreous.</p><p num="p0044">The concentrations of the reactants useful for deposition of a porous self-supporting body, as demonstrated above, may not be suitable under a set of different conditions. Use of a membrane of different pore size, use of different temperature and use of pressure on either solution can alter the concentration of either solute available for reaction on the membrane substrate. Four deposited porous self-supporting bodies are separated from the membranes and their diameters appear to be larger than the diameter of the original dialyzer tube. This is due to the fact that in the initial stage, there is rapid absorption of ammonium chloride solution within the tube due to the large difference in osmotic pressure between the ammonium chloride solution and the sodium silicate solu- tion. Consequently, within the tube there is a development of pressure which is partially relieved by expansion of the tube both in diameter and length. The porous bodies after washing with water 2 times, are leached with .01N H<sub>2</sub>SO<sub>4</sub> at 21°C for 10 hours to remove sodium ions and then washed with water to remove the acid.. 
<!-- EPO <DP n="20"/>-->
The porous bodies after washing are dried at 21°C for 48 hours to remove most of the physically bound water. They are heated under vacuum at the rate of 100°C per hour. They are then held at 600°C for 2 hours. The temperature is raised again at the rate of 100°C per hour until the porous bodies are consolidated to a non-porous glass. Table 3 shows that consolidation temperature for a crystalline porous body is higher than that for a vitreous porous body. Theoretically, a crystalline porous body should have a consolidation tempera- ture close to the liquidus temperature of the consolidated glass, whereas a vitreous porous body should have a consolidation temperature close to the glass transition tempera¬ ture of the consolidated glass. All four consolidated glasses are analyzed for silica, sodium and iron concentration. The average sodium concentration is 50 ppm, the average iron concentration is 15 ppb, and the average silica concentration is 99.99%. Thus, it is found that very pure silica glass can be prepared by this invention. The concentration of sodium which deteriorates the refractoriness and the concentration of iron which deteriorates the optical quality can be further decreased by using raw materials of high purity and/or using a more severe leaching condition.</p><p num="p0045">EXAMPLE 2</p><p num="p0046">In each of the following experiments, a dialyzer tube 4" in length arid 0.5" in diameter is closed at one end and then filled with 40°Be aqueous sodium silicate solution. The tube is closed at the other end. The closed tube which has a length of 2.5" is almost filled with silicate solution and contains very little air space. The tube is completely immersed in a horizontal position in 3000 ml 50% aqueous aluminum sulfate solution for the desired time. The deposited porous vitreous body is separated from the dialyzer tube and washed with water. The wall thickness of the washed product 
<!-- EPO <DP n="21"/>-->
is measured. The results of various experiments are shown in Table 4.</p><p num="p0047">TABLE 4</p><p num="p0048">Average temperature of the experiments = 24°C.</p><p num="p0049"><img id="imgf000021_0001" orientation="portrait" wi="127" img-format="tif" img-content="table" file="imgf000021_0001.tif" inline="yes" he="83"/></p><p num="p0050">This example verifies that wall thickness of the deposited porous body is directly proportional to the duration of combination of the two solutions. In the above experiments, changes in length and in diameter of the dailyzer tubes are practically zero, presumably because the osmotic pressures of the two solutions are very close. It has to be noted that reaction between aqueous aluminum sulfate solution and aqueous sodium silicate solution is very slow. Other reactions like the reaction between aqueous ammonium chloride solution and aqueous sodium silicate solution are very fast and a consider¬ able amount of wall thickness of porous body can be built up in a very short time. 
<!-- EPO <DP n="22"/>-->
 EXAMPLE 3</p><p num="p0051">In the experiments of Example 1, it is found that the shape and size of the deposited porous body were slightly different from the original shape and size of the membrane. This is due to the rapid osmotic absorption of the second<sup>"</sup> solution within the tube towards the beginning of the experi¬ ment. This leads to a development of pressure and makes the membrane dimensionally unstable. In the following experi¬ ment (Experiment No. 12) the system is buffered with respect to change in pressure. A dialyzer tube 0.5" in diameter and 20" in length is closed at one end and is partially filled with 75 ml 40 Be aqueous sodium silicate solution. The open end of the dialyzer tube is fastened to a support and the tube is suspended vertically in 5000 ml 0.5% aqueous ammonium chlo- ride solution so that 75% of the solution within the dialyzer tube is immersed in ammonium chloride solution. The part of the dialyzer tube which is not filled with silicate solution remains more or less collapsed. The initial rapid diffusion - of the second solution into the tube is thus prevented by a counter acting hydrostatic pressure. Further, solution diffused into the dialyzer tube is accommodated by the inflation of the collapsed portion of the dialyzer tube and this prevents any dimensional instability of the immersed portion of the dialyzer tube. The deposited porous glass tube is found to be perfectly cylindrical conforming to the shape and size of the dialyzer tube. The average room temperature recorded during the experiment is 24°C.</p><p num="p0052">It is found that non-uniformity in deposition can be caused by variation in pressure from point to point in a porous container. This gives rise to a problem when the portion of the porous container directly involved in the deposition process had a large vertical length. This problem can 
<!-- EPO <DP n="23"/>-->
 be minimized or eliminated by positioning the porous container in the second solution to occupy the shortest vertical distance, and providing the porous container with a flexible non-porous closure which can expend to relieve the pressure developed in course of the process. It is preferable to have the porous container as rigid as possible and to have solutions of very close osmotic pressure. An alternative method for relieving the pressure is to provide the opening of the porous container with a solution-tight piston which can yield to pressure by moving away from the container across a path enclosed by a non-porous structure. In another alternative method a hollow needle may be used to bleed off excess pressure.</p><p num="p0053">EXAMPLE 4</p><p num="p0054">138 gms potassium carbonate, 248 gms boric acid and 314 gms germania are intimately mixed together and the mixture is vitrified by melting in the ceramic crucible at 1300°C. While hot, the molten mass is poured into 1000 ml of water at room temperature whereby the glass is broken into numerous fragile particles. The mixture is filtered and both the resi- due and filtrate are further treated. The residue is ground to powder which is then added back to the filtrate and the combina¬ tion is heated at 100°C for one hour to dissolve as much solute as possible. The volume of the solution is adjusted to 1000 ml. The potassium borogermanate solution thus obtained contains one mole of K<sub>2</sub>O, two moles of B<sub>2</sub>O<sub>3</sub> and 3 moles of GeO<sub>2</sub>. The solu¬ tion appears turbid, presumably due to the homogeneous suspen¬ sion of some undissolved solute in colloidal dimension.</p><p num="p0055">15,000 ml of pH 5.00 acetic acid-sodium acetate buffer solurion is prepared as follows. 10,000 ml sodium hydroxide solution and 10,000 ml acetic acid solution, each of approximately 0.5N concentration are made. The actual 
<!-- EPO <DP n="24"/>-->
concentrations of acetic acid solution and sodium hydroxide solution are determined by titration and are found to be 0.500N and 0.426N respectively. Using these values, a 15,000 ml pH 5.00 acetic acid-sodium acetate buffer is prepared by adding 6420 ml of sodium acetate to 8580 ml of acetic acid.</p><p num="p0056">In each of the following experiments, a dialyzer tube 0.5" in diameter and 20" in length is closed at one end and is partially filled with 75 ml aqueous potassium borogermanate solution. The open end of the dialyzer tube is fastened to a support and the tube is suspended vertically in 5000 ml acetic acid-sodium acetate buffer solution so that 75% of the solution within the dialyzer tube is immersed in buffer solution and the other 25% of the solution stays above the buffer solution. After the desired length of time, the deposited porous glass body is taken out and is separated from the dialyzer tube.</p><p num="p0057">The porous glass tube is washed with water five times and dried at room temperature for two days. The samples from several locations inside glass tubes are analyzed for potassium oxide concentration. The results of various experiments are shown in Table 5.
